Repository: SpringNuance/RVE-Micromechanics-Literature

File: Microstructure data/RD-ND/Type II .txt/RD_ND_8.txt (part 1 of 5)
Nr.	Phase	Area [µm²]	d [µm]	l	Xcg	Ycg	Aspect ratio	Slope	GOS [°]	MOS [°]	Mean E1 [°]	Mean E2 [°]	Mean E3 [°]	In current dataset	Border grain	Grain ID
1	Aluminium	132	12.964	3	3.64	8.31	1.9315	97.123	1.45	2.75	287.23	18.31	37.89	True	corner	0
2	Aluminium	33	6.482	1	9.24	1.58	1.6431	0.90186	0.51	1.23	324.67	35.07	86.60	True	edge	1
3	Aluminium	43	7.3993	2	25.91	2.26	1.4622	19.62	0.91	1.73	338.49	31.15	83.28	True	edge	2
4	Aluminium	16	4.5135	2	35.81	1.19	1.3377	17.254	0.52	0.93	256.16	36.11	13.93	True	edge	3
5	Aluminium	241	17.517	6	45.31	8.85	1.432	114.37	1.43	4.67	291.16	21.32	28.01	True	edge	4
6	Aluminium	61	8.8129	2	55.28	4.39	1.3098	86.293	0.93	3.62	35.10	38.04	88.57	True	edge	5
7	Aluminium	15	4.3702	2	59.87	2.00	2.4728	71.165	0.96	1.86	33.20	35.87	2.61	True	edge	6
8	Aluminium	125	12.616	4	65.59	6.71	1.7487	79.865	2.15	4.61	88.92	40.10	22.11	True	edge	7
9	Aluminium	18	4.7873	2	76.17	4.44	5.1376	99.221	1.18	2.50	145.26	39.44	12.38	True	edge	8
10	Aluminium	43	7.3993	2	80.02	3.09	1.3969	114.65	0.64	1.84	145.55	38.22	9.85	True	edge	9
11	Aluminium	234	17.261	6	92.38	8.57	1.5267	71.825	1.47	4.01	252.65	35.78	79.98	True	edge	10
12	Aluminium	286	19.083	6	110.17	7.39	1.0729	159.54	1.91	5.46	56.39	34.51	40.13	True	edge	11
13	Aluminium	63	8.9562	4	121.54	8.62	4.2769	86.641	1.97	3.62	345.72	39.44	64.27	True	edge	12
14	Aluminium	51	8.0582	4	125.06	8.25	5.9171	90.974	0.95	1.85	342.27	40.34	67.81	True	edge	13
15	Aluminium	48	7.8176	2	128.25	5.85	4.1292	84.155	0.85	1.89	341.39	39.86	67.32	True	edge	14
16	Aluminium	34	6.5795	3	134.12	3.53	2.3061	86.088	1.04	2.11	320.00	35.37	23.87	True	edge	15
17	Aluminium	75	9.772	4	141.72	3.75	1.1113	102.25	1.23	3.09	9.89	50.82	39.10	True	edge	16
18	Aluminium	22	5.2926	3	150.68	0.73	3.7806	5.9948	1.39	2.40	77.07	26.77	23.10	True	edge	17
19	Aluminium	31	6.2825	5	156.74	4.32	2.4742	85.685	0.34	0.80	176.19	46.59	39.12	True	edge	18
20	Aluminium	16	4.5135	2	160.81	1.69	1.5618	113.69	0.43	0.84	107.67	38.27	63.91	True	edge	19
21	Aluminium	142	13.446	6	165.22	9.65	2.4079	91.957	1.08	2.67	107.72	38.55	63.69	True	edge	20
22	Aluminium	139	13.303	4	176.05	4.43	1.2535	3.81	1.10	2.47	233.72	26.40	59.41	True	edge	21
23	Aluminium	112	11.942	4	190.66	7.38	2.4622	97.535	1.04	2.86	262.20	7.07	16.16	True	edge	22
24	Aluminium	23	5.4115	2	197.65	1.65	1.0332	154.7	0.62	1.57	281.64	35.00	76.14	True	edge	23
25	Aluminium	19	4.9185	2	205.37	2.84	1.941	100.09	0.34	0.77	270.43	20.88	43.08	True	edge	24
26	Aluminium	120	12.361	5	211.96	5.68	1.3654	102.57	1.71	4.33	299.45	44.85	7.08	True	edge	25
27	Aluminium	10	3.5682	2	218.00	1.20	1.2649	90	1.21	3.83	57.75	30.35	52.51	True	edge	26
28	Aluminium	19	4.9185	3	222.05	1.37	1.2373	25.773	0.59	1.46	286.13	15.85	87.31	True	edge	27
29	Aluminium	38	6.9558	3	228.16	3.45	1.9611	82.397	0.57	1.19	260.22	13.55	10.97	True	edge	28
30	Aluminium	116	12.153	5	235.55	5.65	1.5358	59.291	0.71	1.77	207.72	19.15	65.09	True	edge	29
31	Aluminium	21	5.1709	1	247.52	2.29	1.729	111.94	0.73	1.62	50.80	44.42	14.50	True	edge	30
32	Aluminium	81	10.155	4	255.33	3.37	1.1873	26.384	0.51	1.24	233.89	18.27	68.76	True	edge	31
33	Aluminium	271	18.575	7	270.20	9.32	1.6742	88.286	2.08	3.75	41.35	37.92	55.71	True	edge	32
34	Aluminium	23	5.4115	3	290.39	0.91	2.5737	176.62	0.51	1.37	6.06	33.99	72.42	True	edge	33
35	Aluminium	26	5.7536	3	298.38	1.23	1.9944	3.6209	0.79	2.62	320.62	35.57	29.04	True	edge	34
36	Aluminium	61	8.8129	3	308.44	5.33	2.2198	99.226	0.78	1.61	29.14	36.76	75.01	True	edge	35
37	Aluminium	11	3.7424	1	311.73	1.73	1.6779	80.008	0.69	1.53	26.03	36.19	79.25	True	edge	36
38	Aluminium	84	10.342	5	328.99	5.06	1.633	100.19	1.26	2.43	243.69	22.98	20.33	True	edge	37
39	Aluminium	61	8.8129	5	338.84	2.80	1.7375	158.64	0.64	1.29	180.22	49.90	36.30	True	edge	38
40	Aluminium	17	4.6524	4	348.88	0.53	3.9331	1.2415	0.72	1.17	197.11	18.20	38.35	True	edge	39
41	Aluminium	107	11.672	4	360.36	3.91	1.2558	173.35	1.18	2.00	160.08	22.48	5.53	True	edge	40
42	Aluminium	123	12.514	4	370.32	6.89	1.7142	87.684	1.09	2.35	320.56	23.88	42.48	True	edge	41
43	Aluminium	61	8.8129	3	381.49	2.77	2.1321	30.945	0.54	1.18	340.62	21.61	77.87	True	edge	42
44	Aluminium	46	7.653	1	403.50	1.70	2.5383	165.68	3.33	5.74	251.58	23.15	55.60	True	corner	43
45	Aluminium	24	5.5279	3	285.50	6.13	2.2853	92.694	0.97	2.59	275.76	22.53	5.24	True	no	44
46	Aluminium	100	11.284	5	303.39	9.36	2.1466	100.66	1.14	3.18	128.86	33.78	27.57	True	no	45
47	Aluminium	11	3.7424	3	346.00	3.82	3.2851	83.311	0.36	0.73	131.20	25.73	15.46	True	no	46
48	Aluminium	10	3.5682	4	353.50	3.50	3.2255	97.018	0.30	0.48	161.13	22.59	4.24	True	no	47
49	Aluminium	124	12.565	3	396.84	7.84	1.3722	66.367	0.68	1.33	293.37	38.12	81.25	True	no	48
50	Aluminium	38	6.9558	2	70.82	7.32	3.0123	91.476	1.04	2.79	326.16	32.61	78.81	True	no	49
51	Aluminium	31	6.2825	2	73.90	7.26	3.5488	89.733	1.27	2.88	327.39	32.03	79.14	True	no	50
52	Aluminium	25	5.6419	2	85.20	6.88	4.504	92.464	0.70	1.83	152.43	44.54	83.69	True	no	51
53	Aluminium	14	4.222	1	131.57	5.93	4.4197	86.713	0.79	1.46	323.17	33.76	20.76	True	no	52
54	Aluminium	51	8.0582	5	153.16	7.82	2.6139	97.553	0.87	1.95	139.16	44.69	22.63	True	no	53
55	Aluminium	21	5.1709	2	194.95	6.10	2.4222	98.695	1.27	2.70	245.65	7.14	31.58	True	no	54
56	Aluminium	14	4.222	2	230.36	6.21	3.9093	77.317	0.33	0.79	209.90	18.99	63.82	True	no	55
57	Aluminium	10	3.5682	1	294.40	4.20	1.8987	85.935	1.51	6.90	358.56	26.91	79.43	True	no	56
58	Aluminium	46	7.653	2	316.57	7.80	2.6201	60.253	0.65	1.86	15.08	47.59	35.43	True	no	57
59	Aluminium	49	7.8987	2	322.86	7.06	1.6924	97.265	0.93	1.80	2.34	51.46	40.35	True	no	58
60	Aluminium	13	4.0684	3	350.15	3.08	1.3339	16.236	0.59	1.51	37.39	43.83	54.35	True	no	59
61	Aluminium	51	8.0582	3	385.67	6.80	1.5511	79.367	0.40	1.35	202.28	33.57	83.62	True	no	60
62	Aluminium	20	5.0463	2	390.00	6.85	4.108	84.895	0.59	0.97	202.90	33.92	83.80	True	no	61
63	Aluminium	10	3.5682	2	391.30	5.30	4.11	70.011	0.30	0.56	203.12	33.73	83.75	True	no	62
64	Aluminium	55	8.3683	2	15.13	7.80	1.3909	82.81	1.10	2.35	6.77	41.71	81.47	True	no	63
65	Aluminium	52	8.1369	3	30.96	7.06	1.0869	51.994	1.55	2.84	320.06	43.59	3.49	True	no	64
66	Aluminium	20	5.0463	5	224.85	5.75	1.6375	115.67	0.43	0.84	264.07	13.81	7.64	True	no	65
67	Aluminium	26	5.7536	2	313.92	5.96	1.8051	56.144	0.46	1.11	15.91	48.43	34.16	True	no	66
68	Aluminium	13	4.0684	3	159.46	7.23	3.8244	92.145	0.50	0.71	175.18	46.26	40.71	True	no	67
69	Aluminium	10	3.5682	4	221.00	5.80	1.2649	90	0.41	0.60	209.50	44.35	87.11	True	no	68
70	Aluminium	18	4.7873	3	289.28	6.33	1.3666	53.336	0.65	1.41	272.58	23.23	7.65	True	no	69
71	Aluminium	24	5.5279	2	297.96	8.75	2.7824	80.635	0.60	1.33	130.87	33.83	26.24	True	no	70
72	Aluminium	18	4.7873	3	19.50	8.56	3.3917	85.932	1.19	1.93	299.39	13.92	41.49	True	no	71
73	Aluminium	16	4.5135	1	139.63	7.38	1.7488	67.903	0.41	0.99	7.88	50.97	40.84	True	no	72
74	Aluminium	13	4.0684	1	177.92	8.69	3.922	104.49	0.47	0.78	235.76	28.17	56.30	True	no	73
75	Aluminium	17	4.6524	2	219.41	8.71	1.6855	98.248	0.33	1.13	210.65	44.53	86.01	True	no	74
76	Aluminium	80	10.093	6	260.84	12.80	2.7733	93.532	0.78	1.47	7.41	52.55	41.35	True	no	75
77	Aluminium	27	5.8632	4	281.00	9.00	2.6723	105.02	1.61	2.95	124.51	26.37	3.62	True	no	76
78	Aluminium	92	10.823	7	334.80	18.57	2.3729	86.942	1.02	2.14	202.76	45.94	28.68	True	no	77
79	Aluminium	27	5.8632	4	23.26	9.52	1.8175	59.589	1.22	2.04	15.72	29.19	1.05	True	no	78
80	Aluminium	19	4.9185	2	148.47	9.37	2.1086	83.38	0.40	0.84	221.35	44.73	81.51	True	no	79
81	Aluminium	33	6.482	6	159.21	12.79	2.6418	103.95	0.61	1.25	175.12	45.70	40.02	True	no	80
82	Aluminium	14	4.222	1	184.57	9.50	4.1658	90	0.50	0.87	252.93	37.25	24.89	True	no	81
83	Aluminium	19	4.9185	4	186.79	9.89	2.7051	94.753	0.56	0.89	253.39	39.10	24.77	True	no	82
84	Aluminium	38	6.9558	2	245.42	10.03	1.5552	75.594	0.86	1.79	49.17	44.40	16.97	True	no	83
85	Aluminium	33	6.482	3	337.30	11.64	2.5461	91.962	0.68	1.90	204.14	45.51	26.85	True	no	84
86	Aluminium	46	7.653	2	343.00	11.37	2.2148	90.386	0.71	1.86	349.26	38.45	45.82	True	no	85
87	Aluminium	79	10.029	5	354.32	12.16	1.6099	100.39	1.09	2.47	183.53	13.14	68.10	True	no	86
88	Aluminium	34	6.5795	3	200.21	11.32	2.2155	88.899	0.53	1.39	323.49	25.23	21.46	True	no	87
89	Aluminium	44	7.4848	5	204.55	12.48	2.2202	90.101	0.78	1.65	129.53	43.94	29.95	True	no	88
90	Aluminium	26	5.7536	5	222.77	10.58	1.6978	63.227	0.56	1.07	37.16	36.90	85.52	True	no	89
91	Aluminium	22	5.2926	2	264.36	12.77	7.8354	87.955	0.51	1.14	6.71	53.20	42.96	True	no	90
92	Aluminium	16	4.5135	3	283.88	11.25	4.2592	104.69	0.45	0.86	120.82	28.28	6.84	True	no	91
93	Aluminium	15	4.3702	2	290.67	9.13	1.0716	49.265	0.71	1.34	269.11	24.06	11.57	True	no	92
94	Aluminium	19	4.9185	3	332.47	11.95	4.5515	78.381	0.49	1.07	202.92	44.93	28.03	True	no	93
95	Aluminium	22	5.2926	3	381.36	10.14	1.8571	95.609	0.54	0.88	200.92	33.17	85.86	True	no	94
96	Aluminium	28	5.9708	3	10.86	13.18	2.8157	86.17	1.17	3.48	18.10	52.94	41.05	True	no	95
97	Aluminium	36	6.7703	3	99.86	14.61	1.992	103.01	0.48	1.65	253.15	36.10	79.14	True	no	96
98	Aluminium	26	5.7536	5	145.62	12.15	1.8906	99.452	0.80	2.28	203.78	43.30	2.47	True	no	97
99	Aluminium	13	4.0684	3	207.31	12.15	5.3223	91.058	0.44	0.95	129.86	44.62	28.91	True	no	98
100	Aluminium	12	3.9088	2	257.25	10.67	2.2821	75.749	0.57	1.43	242.03	51.78	50.50	True	no	99
101	Aluminium	25	5.6419	6	340.32	16.52	4.5059	90.434	0.61	1.09	201.55	45.37	29.79	True	no	100
102	Aluminium	21	5.1709	3	118.43	13.81	4.1254	90.672	1.37	3.42	347.08	38.62	62.59	True	no	101
103	Aluminium	13	4.0684	1	135.62	10.62	1.1737	135	0.75	1.53	298.00	14.97	70.62	True	no	102
104	Aluminium	35	6.6756	3	239.80	12.54	1.7276	116.05	0.78	1.84	178.19	42.85	72.94	True	no	103
105	Aluminium	329	20.467	11	250.73	22.43	1.4475	71.867	1.24	3.12	259.98	44.10	13.91	True	no	104
106	Aluminium	17	4.6524	4	377.59	12.53	2.5131	58.653	1.30	3.06	339.35	42.35	24.38	True	no	105
107	Aluminium	15	4.3702	1	57.53	13.40	4.598	97.286	0.92	1.81	326.76	44.15	10.18	True	no	106
108	Aluminium	20	5.0463	2	60.70	14.90	3.6351	95.982	0.43	1.04	162.34	44.95	77.21	True	no	107
109	Aluminium	26	5.7536	2	77.58	13.15	1.5213	58.557	1.11	2.06	46.58	44.31	0.12	True	no	108
110	Aluminium	10	3.5682	2	105.90	13.70	9.282	92.297	0.37	0.51	57.96	35.76	39.03	True	no	109
111	Aluminium	13	4.0684	3	226.15	12.08	1.6172	39.523	0.43	1.09	344.12	35.90	55.40	True	no	110
112	Aluminium	169	14.669	7	171.24	20.78	1.7397	63.348	1.21	3.40	279.47	4.15	54.66	True	no	111
113	Aluminium	117	12.205	6	182.75	25.80	2.4738	99.799	1.46	3.48	330.02	36.09	27.73	True	no	112
114	Aluminium	11	3.7424	1	275.36	11.91	1.1978	161.57	0.61	0.98	41.41	37.48	54.43	True	no	113
115	Aluminium	31	6.2825	3	279.77	16.19	3.144	97.205	1.83	2.67	359.18	34.25	75.62	True	no	114
116	Aluminium	18	4.7873	3	287.17	14.28	2.711	97.98	0.81	1.49	221.43	9.26	18.06	True	no	115
117	Aluminium	41	7.2252	5	296.63	16.34	1.7501	109.92	0.79	2.48	25.31	24.09	68.04	True	no	116
118	Aluminium	16	4.5135	1	348.13	13.31	2.2023	95.355	0.42	0.66	189.17	40.08	0.93	True	no	117
119	Aluminium	90	10.705	4	363.42	17.81	2.1768	109.41	0.69	1.52	182.96	13.77	68.83	True	no	118
120	Aluminium	11	3.7424	1	404.27	13.27	1.6779	80.008	0.35	0.71	280.40	24.28	12.03	True	no	119
121	Aluminium	18	4.7873	0	407.28	17.11	5.1156	79.195	1.09	2.00	288.15	39.52	89.80	True	edge	120
122	Aluminium	10	3.5682	1	26.60	14.40	2.2643	81.65	0.45	0.82	51.35	32.29	86.41	True	no	121
123	Aluminium	42	7.3127	5	35.60	15.57	1.3404	65.509	1.70	4.24	154.60	49.30	50.23	True	no	122
124	Aluminium	12	3.9088	2	80.33	13.08	1.2393	34.722	0.46	0.97	47.98	44.37	87.64	True	no	123
125	Aluminium	74	9.7067	3	136.93	18.12	2.0302	83.66	0.95	2.30	331.51	34.60	0.41	True	no	124
126	Aluminium	33	6.482	3	151.94	15.76	1.1175	72.249	0.61	1.52	139.47	45.25	22.47	True	no	125
127	Aluminium	20	5.0463	3	179.15	15.80	2.5635	87.172	0.63	1.16	328.47	37.40	29.81	True	no	126
128	Aluminium	58	8.5935	4	214.03	18.00	2.1544	68.277	0.98	2.00	34.65	40.48	74.60	True	no	127
129	Aluminium	22	5.2926	2	217.41	18.64	3.1578	73.511	0.49	1.28	34.02	39.56	76.48	True	no	128
130	Aluminium	23	5.4115	3	229.83	16.70	3.1078	99.165	0.59	1.11	235.54	38.67	36.90	True	no	129
131	Aluminium	23	5.4115	4	290.61	17.00	1.6547	110.17	1.15	1.75	229.42	10.81	9.33	True	no	130
132	Aluminium	12	3.9088	2	290.75	15.00	3.6909	96.165	0.65	1.17	230.66	10.66	7.95	True	no	131
133	Aluminium	46	7.653	3	319.85	17.87	2.5104	91.777	0.51	1.08	35.97	49.46	32.81	True	no	132
134	Aluminium	16	4.5135	3	359.31	18.00	6.6107	108.88	0.93	1.32	181.77	13.74	69.55	True	no	133
135	Aluminium	15	4.3702	1	386.33	14.00	1.2299	54.217	0.57	1.08	320.65	40.16	5.02	True	no	134
136	Aluminium	46	7.653	4	17.85	17.54	1.533	75.984	0.96	2.97	205.49	22.61	80.56	True	no	135
137	Aluminium	10	3.5682	1	23.30	14.70	1.9819	89.523	0.58	0.83	49.95	30.69	88.87	True	no	136
138	Aluminium	11	3.7424	1	56.64	15.91	3.8173	91.061	0.54	1.24	328.82	43.52	7.79	True	no	137
139	Aluminium	25	5.6419	2	108.72	15.88	1.3773	119.07	0.51	1.22	59.62	35.73	37.16	True	no	138
140	Aluminium	22	5.2926	2	129.68	15.64	1.213	62.181	0.90	1.77	129.83	19.72	27.56	True	no	139
141	Aluminium	26	5.7536	4	195.92	16.23	1.8965	56.305	0.76	1.66	34.36	44.65	87.42	True	no	140
142	Aluminium	15	4.3702	2	210.00	16.00	2.618	84.848	0.78	1.53	33.11	40.54	75.30	True	no	141
143	Aluminium	137	13.207	7	235.61	28.20	2.3637	95.137	1.83	4.40	228.92	27.74	44.52	True	no	142
144	Aluminium	44	7.4848	4	237.27	19.61	2.6013	103.31	0.80	1.75	232.78	28.80	41.02	True	no	143
145	Aluminium	70	9.4407	4	326.69	17.66	1.4887	71.085	0.65	1.82	264.32	31.45	18.81	True	no	144
146	Aluminium	13	4.0684	2	401.92	15.77	4.0554	108.79	0.23	0.44	125.35	32.05	28.20	True	no	145
147	Aluminium	28	5.9708	1	91.71	17.18	1.2011	97.851	0.92	2.60	248.01	34.92	84.83	True	no	146
148	Aluminium	18	4.7873	2	157.94	17.78	1.8271	115.17	0.70	1.26	174.17	45.88	39.84	True	no	147
149	Aluminium	27	5.8632	4	185.70	19.33	2.8346	102.91	0.95	1.79	175.80	22.53	81.17	True	no	148
150	Aluminium	14	4.222	2	187.57	18.93	4.6844	101.32	0.58	1.02	180.44	22.60	76.31	True	no	149
151	Aluminium	34	6.5795	3	222.35	17.68	1.3863	86.197	0.90	2.26	55.96	35.25	58.76	True	no	150
152	Aluminium	15	4.3702	2	282.53	17.40	3.3052	87.748	0.59	1.25	1.40	34.91	71.60	True	no	151
153	Aluminium	22	5.2926	2	301.14	16.18	1.5352	107.14	0.41	1.01	126.83	34.01	30.11	True	no	152
154	Aluminium	37	6.8637	3	386.43	17.92	1.3867	37.99	0.84	1.90	321.90	40.35	3.07	True	no	153
155	Aluminium	15	4.3702	3	40.67	16.73	1.1999	174.12	0.30	0.64	348.86	50.01	49.63	True	no	154
156	Aluminium	18	4.7873	3	64.56	17.44	2.135	94.047	1.08	2.30	84.68	43.98	2.78	True	no	155
157	Aluminium	50	7.9788	3	71.66	20.58	1.4625	78.826	2.47	4.91	138.64	39.32	20.98	True	no	156
158	Aluminium	15	4.3702	2	81.60	18.60	3.328	88.569	0.83	1.43	15.10	35.95	82.11	True	no	157
159	Aluminium	22	5.2926	2	228.00	21.23	3.6342	87.956	1.03	2.16	234.00	38.45	37.79	True	no	158
160	Aluminium	12	3.9088	2	240.08	16.42	1.9127	118.3	0.45	1.05	177.05	43.77	73.26	True	no	159
161	Aluminium	49	7.8987	3	276.90	20.45	1.9542	86.767	1.27	2.97	0.18	33.31	75.25	True	no	160
162	Aluminium	48	7.8176	5	370.63	20.35	2.6164	68.691	0.83	1.81	84.94	6.89	66.38	True	no	161
163	Aluminium	114	12.048	7	398.54	21.02	2.2664	121.7	0.54	1.37	124.54	32.73	28.90	True	no	162
164	Aluminium	17	4.6524	2	1.47	17.53	1.3471	41.065	0.57	0.87	237.57	12.10	34.39	True	edge	163
165	Aluminium	58	8.5935	6	12.41	21.78	1.3731	93.916	1.20	2.17	95.02	10.70	84.81	True	no	164
166	Aluminium	26	5.7536	3	26.23	20.27	2.0748	76.071	1.30	2.80	203.75	49.02	33.61	True	no	165
167	Aluminium	25	5.6419	4	29.80	19.00	2.3177	59.938	0.72	2.14	201.20	48.86	36.14	True	no	166
168	Aluminium	20	5.0463	5	79.00	19.35	1.654	108	0.95	2.09	14.08	34.69	83.50	True	no	167
169	Aluminium	162	14.362	6	143.73	26.38	2.0204	96.846	0.82	3.28	28.40	47.23	23.47	True	no	168
170	Aluminium	34	6.5795	4	148.59	20.59	2.3623	103.77	0.56	1.12	240.71	46.76	68.27	True	no	169
171	Aluminium	13	4.0684	4	162.08	18.92	2.0111	95.867	0.50	0.83	264.47	38.71	77.24	True	no	170
172	Aluminium	92	10.823	7	204.16	24.73	3.7204	108.06	1.75	3.33	215.50	31.00	79.62	True	no	171
173	Aluminium	50	7.9788	3	314.68	20.90	1.9859	107.13	1.07	2.26	158.19	45.08	45.15	True	no	172
174	Aluminium	187	15.43	7	348.44	26.15	1.6944	95.128	0.82	1.88	204.29	23.88	69.69	True	no	173
175	Aluminium	19	4.9185	4	376.11	19.58	2.7248	85.87	0.48	0.65	231.91	41.37	67.32	True	no	174
176	Aluminium	224	16.888	7	380.43	30.70	2.4572	91.988	0.67	1.40	229.83	40.32	69.52	True	no	175
177	Aluminium	69	9.373	7	123.00	22.51	1.8357	87.569	2.59	4.54	232.51	27.55	58.66	True	no	176
178	Aluminium	65	9.0973	6	288.37	24.66	2.5574	95.064	1.08	2.03	236.69	10.53	1.61	True	no	177
179	Aluminium	63	8.9562	5	304.67	25.46	3.0063	88.477	1.47	3.01	202.49	44.52	13.39	True	no	178
180	Aluminium	23	5.4115	2	21.61	21.17	2.0487	102.2	1.22	2.52	190.92	47.37	60.06	True	no	179
181	Aluminium	10	3.5682	3	42.60	18.90	3.6457	179.03	0.51	0.91	350.13	49.47	48.13	True	no	180
182	Aluminium	11	3.7424	1	53.45	21.18	3.9455	97.413	0.56	0.89	327.19	45.94	18.09	True	no	181
183	Aluminium	11	3.7424	3	95.18	19.82	2.1106	45	0.26	0.61	169.93	14.42	17.60	True	no	182
184	Aluminium	10	3.5682	2	129.60	19.50	2.187	127.25	0.84	1.43	125.09	19.10	33.11	True	no	183
185	Aluminium	44	7.4848	3	309.59	22.02	1.5789	96.97	0.84	2.54	330.90	38.57	4.24	True	no	184
186	Aluminium	70	9.4407	4	3.26	25.29	1.4928	84.793	1.44	3.19	182.04	41.82	43.49	True	edge	185
187	Aluminium	29	6.0765	5	36.79	23.86	2.867	83.918	0.63	1.27	190.77	11.02	75.50	True	no	186
188	Aluminium	36	6.7703	5	85.25	23.06	1.2161	79.984	1.31	2.18	324.01	47.49	25.19	True	no	187
189	Aluminium	12	3.9088	2	98.50	20.25	1.2539	16.138	0.26	0.42	166.97	14.82	20.03	True	no	188
190	Aluminium	57	8.5191	5	356.88	24.44	1.9285	101.75	0.63	1.48	149.26	31.00	66.10	True	no	189
191	Aluminium	11	3.7424	2	371.91	23.00	7.04	82.543	0.31	0.66	87.37	6.44	64.06	True	no	190
192	Aluminium	14	4.222	5	373.57	22.93	4.4197	86.713	0.45	0.75	85.79	5.29	65.60	True	no	191
193	Aluminium	17	4.6524	2	7.65	23.41	3.0735	91.271	0.89	2.66	187.16	40.81	36.77	True	no	192
194	Aluminium	18	4.7873	2	30.67	22.72	1.4732	69.75	0.56	0.99	175.14	10.44	1.88	True	no	193
195	Aluminium	39	7.0467	5	33.26	25.28	2.6204	79.789	0.60	1.94	184.23	10.66	82.33	True	no	194
196	Aluminium	91	10.764	7	43.24	27.44	2.2759	94.633	1.91	3.74	353.43	47.86	43.83	True	no	195
197	Aluminium	17	4.6524	3	56.06	22.71	2.3893	101.11	0.54	1.55	45.41	29.25	47.22	True	no	196
198	Aluminium	12	3.9088	1	60.33	22.25	1.9302	113.01	0.60	1.05	52.85	30.70	38.01	True	no	197
199	Aluminium	12	3.9088	2	66.58	22.33	2.0023	114.31	0.42	0.94	207.89	39.12	89.34	True	no	198
200	Aluminium	10	3.5682	2	105.40	22.70	4.4712	81.044	0.54	0.83	182.29	22.84	9.51	True	no	199
201	Aluminium	11	3.7424	2	107.00	22.91	3.1305	77.036	0.54	1.03	180.15	22.42	11.81	True	no	200
202	Aluminium	44	7.4848	3	193.61	24.91	2.1957	65.995	0.97	1.72	279.36	34.53	2.15	True	no	201
203	Aluminium	10	3.5682	4	300.10	22.50	2.9881	108.23	0.81	1.26	328.58	44.74	4.05	True	no	202
204	Aluminium	17	4.6524	4	322.47	22.59	1.9573	106.1	0.49	0.75	260.76	49.35	57.31	True	no	203
205	Aluminium	15	4.3702	2	75.60	24.53	3.2992	81.843	1.04	1.99	294.84	41.52	74.19	True	no	204
206	Aluminium	17	4.6524	4	103.88	25.71	5.9271	95.593	0.81	1.70	186.06	23.40	4.38	True	no	205
207	Aluminium	117	12.205	4	113.85	26.38	1.4141	39.348	1.50	6.16	198.82	26.43	59.77	True	no	206
208	Aluminium	70	9.4407	4	210.33	29.87	3.1464	96.627	1.24	2.58	217.43	31.57	77.84	True	no	207
209	Aluminium	25	5.6419	3	224.12	24.20	1.3287	103.39	1.42	3.71	62.00	34.21	77.09	True	no	208
210	Aluminium	19	4.9185	3	297.89	24.63	2.6505	99.085	0.69	1.24	143.22	40.89	32.58	True	no	209
211	Aluminium	75	9.772	3	388.81	27.81	2.3172	93.268	1.05	2.27	351.19	40.82	75.87	True	no	210
212	Aluminium	10	3.5682	3	395.60	24.40	2.8664	83.175	0.49	0.92	159.44	48.46	39.09	True	no	211
213	Aluminium	17	4.6524	1	77.29	26.29	3.8656	82.87	1.04	2.61	299.12	40.72	70.96	True	no	212
214	Aluminium	97	11.113	3	97.09	26.89	1.5302	163.65	1.37	9.90	187.68	22.74	1.92	True	no	213
215	Aluminium	17	4.6524	3	126.35	26.12	2.8553	76.935	0.61	1.37	210.18	7.25	77.32	True	no	214
216	Aluminium	325	20.342	10	153.39	38.79	2.1004	86.54	1.47	3.62	105.04	42.05	66.45	True	no	215
217	Aluminium	16	4.5135	4	161.69	25.25	4.0275	80.15	4.16	5.86	195.44	23.58	66.64	True	no	216
218	Aluminium	19	4.9185	2	176.58	25.05	1.8481	72.544	0.24	0.50	359.54	32.88	16.42	True	no	217
219	Aluminium	10	3.5682	1	263.70	24.40	2.1506	94.764	0.26	0.61	178.38	22.29	87.64	True	no	218
220	Aluminium	136	13.159	7	266.56	28.46	1.1794	24.403	1.72	3.04	172.51	21.18	4.07	True	no	219
221	Aluminium	46	7.653	5	18.00	26.83	1.1744	90	0.83	1.69	307.30	36.74	13.20	True	no	220
222	Aluminium	24	5.5279	2	41.50	25.00	1.6593	23.318	0.80	1.47	354.12	49.05	43.66	True	no	221
223	Aluminium	21	5.1709	2	158.81	25.48	1.7247	102.56	0.48	0.91	194.30	23.49	63.99	True	no	222
224	Aluminium	40	7.1365	4	188.18	27.60	2.492	115.54	0.82	1.31	330.64	35.13	26.24	True	no	223
225	Aluminium	72	9.5746	4	339.88	28.35	1.444	88.593	0.69	1.46	156.83	37.45	41.52	True	no	224
226	Aluminium	10	3.5682	2	404.90	25.10	1.6572	97.688	0.49	0.82	42.78	38.53	84.36	True	no	225
227	Aluminium	102	11.396	7	26.75	30.39	1.3731	119.76	0.80	2.08	21.65	29.20	82.73	True	no	226
228	Aluminium	42	7.3127	1	51.21	28.21	1.2103	147.42	1.39	3.25	29.25	42.37	0.76	True	no	227
229	Aluminium	24	5.5279	2	200.50	26.04	1.0977	17.689	0.46	0.96	10.81	13.31	8.84	True	no	228
230	Aluminium	15	4.3702	3	284.00	26.33	1.6293	138.17	1.24	7.94	13.37	10.06	55.88	True	no	229
231	Aluminium	22	5.2926	2	292.68	29.18	4.3264	87.606	1.77	2.95	36.04	33.50	75.57	True	no	230
232	Aluminium	10	3.5682	3	330.20	26.10	2.6951	94.797	0.36	0.81	238.93	41.01	44.25	True	no	231
233	Aluminium	22	5.2926	2	393.05	29.23	2.4657	92.599	0.81	2.53	351.51	41.31	77.02	True	no	232
234	Aluminium	31	6.2825	4	60.35	28.87	2.5363	83.631	0.72	1.80	10.45	17.15	78.42	True	no	233
235	Aluminium	29	6.0765	1	65.66	28.38	1.6693	129.92	0.66	1.59	257.42	17.62	3.73	True	no	234
236	Aluminium	48	7.8176	4	82.33	29.73	1.3751	110.54	1.60	3.12	154.90	44.39	3.79	True	no	235
237	Aluminium	64	9.027	5	136.06	30.80	1.7826	109.09	0.81	1.89	169.98	41.72	45.82	True	no	236
238	Aluminium	11	3.7424	1	230.82	27.09	1.8802	76.717	0.50	0.75	300.35	37.02	39.33	True	no	237
239	Aluminium	27	5.8632	3	276.26	27.96	1.8352	119.93	0.44	1.86	353.81	40.99	74.53	True	no	238
240	Aluminium	21	5.1709	4	327.29	27.10	1.3106	130.21	0.50	1.09	238.80	40.51	44.23	True	no	239
241	Aluminium	79	10.029	4	362.70	31.41	1.6849	88.975	0.76	1.61	139.21	16.21	14.41	True	no	240
242	Aluminium	88	10.585	5	405.67	35.40	2.8961	85.178	0.72	2.38	284.09	31.78	6.65	True	edge	241
243	Aluminium	84	10.342	4	9.93	32.58	1.5825	92.654	1.29	2.97	243.04	29.46	52.08	True	no	242
244	Aluminium	10	3.5682	3	58.10	30.40	10.148	92.797	0.36	0.50	8.46	16.77	79.82	True	no	243
245	Aluminium	35	6.6756	4	129.14	30.23	1.9282	86.68	1.35	3.81	198.21	44.15	85.27	True	no	244
246	Aluminium	19	4.9185	2	132.26	30.26	4.7167	95.283	0.49	1.11	168.78	42.11	48.09	True	no	245
247	Aluminium	89	10.645	7	198.46	36.10	3.1439	113	1.35	2.70	252.57	16.59	16.27	True	no	246
248	Aluminium	10	3.5682	1	216.70	27.70	1.27	45	0.33	0.59	176.61	49.35	51.59	True	no	247
249	Aluminium	30	6.1804	4	300.13	29.63	1.7944	65.789	0.84	1.81	276.50	34.33	8.58	True	no	248
250	Aluminium	17	4.6524	3	315.29	27.41	1.3112	42.145	0.92	1.85	155.06	45.29	46.51	True	no	249
251	Aluminium	210	16.352	9	320.02	36.01	1.5155	78.392	1.02	3.87	217.16	33.30	79.17	True	no	250
252	Aluminium	67	9.2362	7	331.69	32.70	1.5698	81.03	2.90	5.12	240.44	44.81	46.78	True	no	251
253	Aluminium	11	3.7424	2	397.82	27.91	1.3862	130.27	0.75	1.73	121.65	33.43	32.09	True	no	252
254	Aluminium	14	4.222	4	56.57	30.50	4.1658	90	0.73	1.23	3.88	16.44	84.33	True	no	253
255	Aluminium	53	8.2147	3	88.62	31.96	1.5705	89.011	0.58	1.63	157.84	42.30	89.12	True	no	254
256	Aluminium	18	4.7873	2	106.72	29.72	2.0126	76.227	0.87	1.63	200.03	25.96	57.87	True	no	255
257	Aluminium	10	3.5682	3	241.20	30.90	5.9561	93.853	0.93	1.57	229.05	27.71	42.49	True	no	256
258	Aluminium	134	13.062	7	282.66	38.72	3.5051	90.438	1.01	2.57	352.47	41.08	76.82	True	no	257
259	Aluminium	78	9.9656	5	310.54	32.63	1.4722	101.48	0.81	1.94	97.39	25.12	84.37	True	no	258
260	Aluminium	76	9.837	9	372.72	36.39	4.3567	87.628	1.01	1.90	152.76	26.10	63.58	True	no	259
261	Aluminium	20	5.0463	5	14.45	33.45	6.0359	91.666	1.07	2.68	241.94	31.58	52.14	True	no	260
262	Aluminium	23	5.4115	0	71.78	30.96	1.1804	136.76	0.83	1.42	191.08	44.55	87.24	True	no	261
263	Aluminium	19	4.9185	2	165.00	30.95	2.6717	105.55	0.94	2.54	214.89	33.00	73.22	True	no	262
264	Aluminium	22	5.2926	2	225.14	31.55	2.721	89.211	1.23	4.64	6.15	40.95	28.34	True	no	263
265	Aluminium	11	3.7424	2	368.36	29.36	1.5025	149.71	0.38	0.72	83.89	6.51	67.34	True	no	264
266	Aluminium	68	9.3049	4	36.75	34.54	1.2519	92.707	1.18	2.30	237.23	23.30	47.40	True	no	265
267	Aluminium	26	5.7536	3	170.62	31.08	1.6531	46.5	0.55	1.23	282.32	5.25	51.69	True	no	266
268	Aluminium	17	4.6524	2	176.71	31.59	1.8778	72.864	0.85	1.82	350.49	32.57	12.54	True	no	267
269	Aluminium	26	5.7536	1	203.88	32.35	1.4967	72.576	0.37	0.98	273.02	29.69	7.31	True	no	268
270	Aluminium	46	7.653	3	215.50	34.39	1.5464	83.639	0.86	1.84	266.35	13.35	2.85	True	no	269
271	Aluminium	184	15.306	5	272.83	38.04	1.2693	169.15	0.92	3.71	269.63	5.92	18.90	True	no	270
272	Aluminium	15	4.3702	2	1.13	31.93	1.2373	76.296	0.64	1.30	67.91	36.55	88.98	True	edge	271
273	Aluminium	174	14.884	6	112.01	37.87	1.8815	22.954	1.36	3.64	47.42	26.83	85.60	True	no	272
274	Aluminium	32	6.3831	3	123.28	34.44	2.1058	93.208	0.46	1.01	270.59	14.16	87.33	True	no	273
275	Aluminium	13	4.0684	3	126.08	32.46	2.8759	105.55	0.37	0.66	193.99	37.82	67.12	True	no	274
276	Aluminium	10	3.5682	4	286.30	33.30	4.0627	93.985	0.39	0.85	349.37	41.41	80.65	True	no	275
277	Aluminium	34	6.5795	4	17.88	33.94	1.4897	79.952	1.26	1.89	239.67	44.09	48.86	True	no	276
278	Aluminium	11	3.7424	3	21.18	35.27	6.4602	92.244	0.69	1.33	242.10	45.55	46.61	True	no	277
279	Aluminium	12	3.9088	2	62.92	33.17	1.6485	80.583	0.77	1.30	162.55	30.26	80.60	True	no	278
280	Aluminium	55	8.3683	6	164.00	35.60	1.2019	92.715	1.23	2.98	217.62	33.37	70.83	True	no	279
281	Aluminium	12	3.9088	3	172.67	33.08	2.5696	54.736	0.49	0.72	278.72	5.80	56.34	True	no	280
282	Aluminium	11	3.7424	3	326.82	34.36	5.5314	100.09	1.32	1.88	217.01	32.12	79.31	True	no	281
283	Aluminium	44	7.4848	4	356.75	36.09	1.8436	100.98	1.26	2.15	290.84	34.09	49.32	True	no	282
284	Aluminium	26	5.7536	2	49.65	34.35	1.7399	161.66	0.97	2.11	144.83	40.25	3.71	True	no	283
285	Aluminium	104	11.507	6	97.99	36.29	2.0608	24.786	1.25	3.83	36.89	0.74	46.61	True	no	284
286	Aluminium	14	4.222	2	192.07	34.29	1.6344	85.919	0.53	1.33	302.81	32.89	31.64	True	no	285
287	Aluminium	28	5.9708	3	220.50	35.57	2.5042	88.789	0.90	1.46	230.95	41.88	52.23	True	no	286
288	Aluminium	15	4.3702	2	227.73	34.07	1.348	54.615	0.97	1.49	3.44	40.30	31.17	True	no	287
289	Aluminium	165	14.494	6	252.65	42.92	2.2528	89.847	2.23	5.19	173.76	25.03	32.80	True	no	288
290	Aluminium	11	3.7424	3	261.55	35.18	2.0968	106.68	1.08	2.06	271.21	9.60	19.36	True	no	289
291	Aluminium	11	3.7424	3	289.18	34.55	1.5054	131.03	0.71	1.13	337.69	12.02	50.23	True	no	290
292	Aluminium	14	4.222	2	350.71	35.36	2.2783	70.391	0.35	0.66	238.57	50.37	47.10	True	no	291
293	Aluminium	10	3.5682	2	368.70	35.00	2.3505	48.013	0.32	0.53	155.01	25.95	61.28	True	no	292
294	Aluminium	37	6.8637	2	399.78	37.22	1.7314	102.4	0.77	1.81	245.97	44.57	36.68	True	no	293
295	Aluminium	36	6.7703	2	2.14	37.67	1.5325	73.445	0.63	1.17	337.62	31.73	72.19	True	edge	294
296	Aluminium	36	6.7703	3	66.03	38.25	1.8358	137.89	1.81	3.18	294.88	27.76	51.81	True	no	295
297	Aluminium	32	6.3831	1	72.06	37.28	1.1278	38.421	1.26	3.40	79.10	32.13	65.67	True	no	296
298	Aluminium	10	3.5682	1	82.30	36.30	1.9819	90.477	0.52	0.76	183.17	35.27	35.08	True	no	297
299	Aluminium	65	9.0973	4	180.65	39.65	1.1889	87.871	1.21	3.75	309.28	36.95	31.49	True	no	298
300	Aluminium	13	4.0684	3	240.85	36.54	2.027	61.442	0.71	1.40	86.28	40.97	3.59	True	no	299
301	Aluminium	27	5.8632	3	246.33	37.30	1.6766	102.42	1.20	2.87	286.35	38.51	51.77	True	no	300
302	Aluminium	10	3.5682	2	300.20	36.10	1.5348	96.181	0.30	0.64	19.10	35.12	71.60	True	no	301
303	Aluminium	41	7.2252	2	304.63	39.41	2.0915	96.197	0.90	1.68	44.64	52.69	47.38	True	no	302
304	Aluminium	20	5.0463	2	385.10	40.70	5.9937	88.848	0.44	0.79	229.95	41.08	68.47	True	no	303
305	Aluminium	33	6.482	2	57.55	38.42	1.6584	109.34	0.82	1.46	125.94	27.23	20.60	True	no	304
306	Aluminium	23	5.4115	4	83.17	40.78	3.471	83.246	0.98	1.79	185.65	34.38	30.99	True	no	305
307	Aluminium	30	6.1804	4	86.23	39.33	2.0576	89.85	0.94	1.65	189.39	33.93	27.69	True	no	306
308	Aluminium	15	4.3702	2	128.93	37.73	2.0831	80.89	0.99	1.71	201.80	36.72	18.61	True	no	307
309	Aluminium	29	6.0765	4	139.45	39.66	2.8185	71.219	0.57	1.01	289.73	15.85	73.03	True	no	308
310	Aluminium	18	4.7873	3	174.50	37.83	1.7813	104.09	1.01	1.77	295.01	19.61	16.31	True	no	309
311	Aluminium	20	5.0463	3	187.30	37.05	1.2514	116.25	0.36	0.79	109.16	50.78	52.65	True	no	310
312	Aluminium	33	6.482	3	297.76	40.12	2.7705	102.67	0.45	1.18	348.10	26.91	77.10	True	no	311
313	Aluminium	16	4.5135	2	373.19	38.44	3.8047	108.93	0.42	0.87	151.59	25.74	64.50	True	no	312
314	Aluminium	36	6.7703	3	395.33	39.19	1.2991	100.84	0.77	2.08	246.21	45.82	35.45	True	no	313
315	Aluminium	24	5.5279	1	26.71	39.92	2.2622	116.36	0.52	0.87	334.01	39.73	16.95	True	no	314
316	Aluminium	23	5.4115	4	143.13	39.17	1.1377	102.43	0.46	0.93	288.37	17.25	74.74	True	no	315
317	Aluminium	193	15.676	10	170.31	46.62	1.7033	100.05	1.68	3.33	39.11	14.50	43.09	True	no	316
318	Aluminium	194	15.717	9	225.24	47.12	1.7756	81.966	1.20	3.24	292.37	42.64	40.56	True	no	317
319	Aluminium	44	7.4848	3	295.11	42.18	2.8876	107.47	1.05	1.82	347.22	27.06	78.50	True	no	318
320	Aluminium	18	4.7873	3	368.44	38.83	1.9517	64.677	0.35	1.22	153.57	25.84	62.77	True	no	319
321	Aluminium	38	6.9558	4	388.92	41.95	2.7567	87.628	1.05	2.57	229.26	28.60	65.68	True	no	320
322	Aluminium	11	3.7424	3	18.82	38.64	1.8113	52.125	0.85	1.43	244.07	44.13	47.25	True	no	321
323	Aluminium	59	8.6672	5	33.54	42.81	1.7808	104.31	1.44	3.50	306.34	44.20	66.83	True	no	322
324	Aluminium	18	4.7873	2	44.67	39.39	1.6552	97.118	0.74	1.81	266.72	18.06	13.34	True	no	323
325	Aluminium	86	10.464	4	48.86	43.66	2.2805	70.496	0.72	1.53	239.23	32.56	78.63	True	no	324
326	Aluminium	30	6.1804	2	79.20	40.77	1.7278	104.03	1.04	2.55	192.85	34.25	23.11	True	no	325
327	Aluminium	14	4.222	2	136.50	38.21	1.404	133.11	0.69	1.48	132.58	39.45	12.14	True	no	326
328	Aluminium	16	4.5135	2	194.69	38.31	1.921	21.748	0.59	1.52	249.35	14.20	17.66	True	no	327
329	Aluminium	11	3.7424	2	288.27	38.64	1.5022	139.57	0.58	1.10	333.37	43.88	83.21	True	no	328
330	Aluminium	33	6.482	3	337.45	41.39	1.9867	109.83	0.88	1.48	252.14	44.30	32.19	True	no	329
331	Aluminium	30	6.1804	3	352.87	40.30	1.1943	136.18	0.58	1.85	252.67	41.77	34.65	True	no	330
332	Aluminium	44	7.4848	4	8.39	43.30	2.2726	88.105	1.34	3.36	317.61	42.67	4.04	True	no	331
333	Aluminium	18	4.7873	3	42.33	43.39	6.0453	87.621	0.40	0.65	105.60	36.62	53.18	True	no	332
334	Aluminium	32	6.3831	1	132.16	42.88	1.8218	92.787	1.12	3.28	199.16	46.60	27.20	True	no	333
335	Aluminium	28	5.9708	3	210.71	41.32	1.9996	118.89	0.77	1.42	233.06	17.78	49.21	True	no	334
336	Aluminium	67	9.2362	4	235.55	42.73	1.568	46.47	0.61	2.03	280.29	32.72	3.68	True	no	335
337	Aluminium	31	6.2825	3	242.58	42.00	2.1168	78.382	0.56	1.09	69.63	26.89	29.00	True	no	336
338	Aluminium	21	5.1709	2	260.76	42.19	2.3568	80.168	0.63	1.43	242.23	34.20	39.78	True	no	337
339	Aluminium	19	4.9185	5	310.00	40.21	1.3032	165.84	0.96	1.57	273.61	27.18	15.99	True	no	338
340	Aluminium	13	4.0684	3	327.69	41.85	5.3223	91.058	0.62	0.89	354.63	51.15	37.79	True	no	339
341	Aluminium	32	6.3831	3	328.50	44.94	2.5081	75.889	0.87	1.80	355.07	51.55	37.90	True	no	340
342	Aluminium	16	4.5135	4	331.19	41.44	3.3593	95.611	0.88	1.67	226.48	51.54	51.61	True	no	341
343	Aluminium	21	5.1709	3	344.24	40.57	1.976	28.072	0.64	1.05	76.26	43.35	22.33	True	no	342
344	Aluminium	33	6.482	4	13.21	42.88	1.8139	75.907	1.25	2.86	314.44	44.42	6.97	True	no	343
345	Aluminium	199	15.918	8	21.02	50.32	1.2534	86.554	1.43	3.00	240.76	9.62	24.00	True	no	344
346	Aluminium	13	4.0684	3	40.92	44.08	14.89	91.709	0.56	0.86	106.15	36.32	53.08	True	no	345
347	Aluminium	29	6.0765	3	54.59	44.14	3.7102	89.713	1.48	3.96	35.45	36.64	75.46	True	no	346
348	Aluminium	14	4.222	4	160.86	42.21	3.2186	84.677	0.74	1.49	30.23	41.08	88.14	True	no	347
349	Aluminium	18	4.7873	3	205.39	43.00	3.4055	90	0.29	0.66	235.82	16.55	47.73	True	no	348
350	Aluminium	18	4.7873	2	216.94	41.22	1.6401	55.847	0.62	1.24	295.35	17.20	52.85	True	no	349
351	Aluminium	12	3.9088	4	334.00	41.92	3.0648	114.3	1.08	1.53	353.17	51.26	40.35	True	no	350
352	Aluminium	90	10.705	4	362.91	45.14	1.3102	102.54	0.58	1.37	256.57	15.87	16.48	True	no	351
353	Aluminium	20	5.0463	2	5.20	43.90	2.8984	88.891	0.79	1.34	315.79	42.72	4.83	True	no	352
354	Aluminium	25	5.6419	3	39.24	44.80	3.5851	92.093	1.07	2.48	107.40	36.07	53.08	True	no	353
355	Aluminium	22	5.2926	2	63.77	42.27	1.1308	144.04	1.51	4.01	221.04	29.36	65.22	True	no	354
356	Aluminium	24	5.5279	2	96.96	43.04	1.7941	88.249	0.41	1.22	200.81	40.43	12.64	True	no	355
357	Aluminium	83	10.28	4	113.10	46.59	1.9645	104.73	0.86	2.81	123.41	39.47	46.67	True	no	356
358	Aluminium	22	5.2926	4	126.91	43.64	1.7134	135.38	0.89	2.40	278.17	49.44	56.83	True	no	357
359	Aluminium	13	4.0684	3	177.08	43.08	2.8053	110.02	1.33	2.53	306.48	39.14	35.86	True	no	358
360	Aluminium	83	10.28	4	184.77	46.42	1.6995	63.573	1.03	4.24	109.18	49.21	51.10	True	no	359
361	Aluminium	33	6.482	3	195.39	43.67	1.3213	102.45	0.48	1.82	300.83	28.81	23.76	True	no	360
362	Aluminium	222	16.812	8	343.82	51.19	1.6956	57.141	1.01	2.24	287.89	45.26	68.55	True	no	361
363	Aluminium	95	10.998	5	78.21	50.44	2.7754	110.79	1.41	5.63	6.04	40.65	43.20	True	no	362
364	Aluminium	52	8.1369	3	89.88	48.98	4.851	92.198	0.63	1.82	34.40	36.59	86.69	True	no	363
365	Aluminium	12	3.9088	1	208.50	43.92	2.6451	90.957	0.48	0.93	234.27	17.27	48.41	True	no	364
366	Aluminium	30	6.1804	3	289.07	43.93	1.3957	98.277	0.47	1.17	316.20	29.85	3.40	True	no	365
367	Aluminium	42	7.3127	4	2.19	46.48	2.4163	108.16	1.45	3.13	103.22	43.15	78.38	True	edge	366
368	Aluminium	46	7.653	4	94.76	48.09	2.3762	113.92	0.46	1.10	33.40	36.26	87.85	True	no	367
369	Aluminium	115	12.101	6	118.91	51.30	1.9898	83.833	1.68	7.12	125.57	39.21	43.56	True	no	368
370	Aluminium	12	3.9088	2	245.42	44.75	2.4351	85.735	0.73	1.51	48.01	36.13	63.83	True	no	369
371	Aluminium	99	11.227	7	291.84	53.97	3.3686	88.377	0.86	2.23	28.31	34.77	76.83	True	no	370
372	Aluminium	24	5.5279	3	302.54	45.79	2.6408	141.35	3.11	4.57	345.67	24.87	82.07	True	no	371
373	Aluminium	10	3.5682	3	307.80	43.70	2.8864	48.075	0.65	1.07	274.61	28.22	15.92	True	no	372
374	Aluminium	36	6.7703	5	369.39	46.31	2.4157	82.754	0.53	1.08	147.55	25.88	69.17	True	no	373
375	Aluminium	14	4.222	1	402.21	44.00	1.3151	109.07	0.50	0.92	179.53	24.13	66.51	True	no	374
376	Aluminium	23	5.4115	3	124.09	46.96	2.2372	88.616	0.95	2.20	321.25	14.86	3.08	True	no	375
377	Aluminium	63	8.9562	6	140.79	48.38	2.1971	67.515	0.91	2.17	306.08	38.66	22.03	True	no	376
378	Aluminium	60	8.7404	4	264.00	51.20	5.1211	82.589	0.89	2.29	109.84	41.22	51.05	True	no	377
379	Aluminium	253	17.948	7	272.42	53.54	1.1209	102.9	1.38	2.84	111.78	41.51	49.07	True	no	378
380	Aluminium	56	8.444	7	311.25	47.64	1.3524	106.04	0.50	1.25	155.45	17.11	14.43	True	no	379
381	Aluminium	93	10.882	5	332.51	51.57	1.7613	83.317	0.79	1.73	353.91	50.17	39.87	True	no	380
382	Aluminium	12	3.9088	2	396.67	44.83	1.675	111.96	0.50	0.94	49.84	44.44	33.78	True	no	381
383	Aluminium	20	5.0463	1	23.30	46.20	1.5896	152.27	0.73	1.39	249.54	10.83	15.16	True	no	382
384	Aluminium	13	4.0684	2	43.46	46.77	3.8244	87.855	0.73	1.65	104.88	37.31	53.33	True	no	383
385	Aluminium	62	8.8849	4	104.56	48.55	1.5907	169.47	1.47	2.71	143.89	36.80	0.70	True	no	384
386	Aluminium	209	16.313	9	156.66	59.17	2.1121	68.278	1.39	3.33	306.10	46.22	37.84	True	no	385
387	Aluminium	36	6.7703	2	318.67	47.19	1.5286	39.922	0.96	1.89	154.23	39.36	88.73	True	no	386
388	Aluminium	71	9.5079	3	378.44	49.66	1.2828	55.813	0.74	2.33	329.38	47.72	36.49	True	no	387
389	Aluminium	146	13.634	7	393.71	59.08	3.2582	86.528	1.28	2.49	221.44	38.47	65.45	True	no	388
390	Aluminium	16	4.5135	2	407.38	47.50	3.5017	98.166	0.68	1.17	300.61	30.86	22.89	True	edge	389
391	Aluminium	276	18.746	9	38.64	62.89	2.117	93.899	1.73	5.21	134.87	38.28	16.97	True	no	390
392	Aluminium	26	5.7536	3	60.77	47.58	1.7301	42.33	0.79	1.61	262.14	24.64	22.09	True	no	391
393	Aluminium	267	18.438	8	68.26	57.09	1.25	92.88	1.38	3.05	313.64	41.04	5.72	True	no	392
394	Aluminium	37	6.8637	3	87.11	52.11	4.9464	88.91	0.66	1.43	35.46	35.94	86.26	True	no	393
395	Aluminium	260	18.195	10	194.86	62.41	3.2438	100.1	1.33	2.93	290.25	29.00	68.84	True	no	394
396	Aluminium	75	9.772	2	223.31	52.60	3.9258	93.782	0.89	1.99	293.13	40.70	38.48	True	no	395
397	Aluminium	35	6.6756	3	391.00	51.74	3.4044	84.324	0.68	1.06	221.95	39.04	65.99	True	no	396
398	Aluminium	49	7.8987	3	83.65	53.90	4.0309	97.168	0.80	1.76	8.94	41.99	38.54	True	no	397
399	Aluminium	19	4.9185	4	135.21	48.37	1.0881	173.74	0.86	2.78	56.62	32.33	7.23	True	no	398
400	Aluminium	83	10.28	4	147.31	54.61	3.1113	101.3	1.66	3.44	355.21	42.20	78.31	True	no	399
401	Aluminium	11	3.7424	3	159.45	48.82	3.9455	82.587	0.43	0.87	107.13	43.02	65.41	True	no	400
402	Aluminium	78	9.9656	7	201.86	52.19	1.9747	76.042	3.41	5.89	306.37	48.05	34.25	True	no	401
403	Aluminium	44	7.4848	5	211.95	50.77	1.3949	172.16	0.88	1.61	147.96	43.68	81.25	True	no	402
404	Aluminium	77	9.9015	4	235.21	52.36	1.9579	66.478	0.69	1.55	262.31	39.76	25.15	True	no	403
405	Aluminium	27	5.8632	4	260.89	50.00	3.0251	94.283	0.43	1.56	110.85	40.10	51.07	True	no	404
406	Aluminium	45	7.5694	3	404.31	50.91	1.3253	103.41	0.63	1.63	77.58	46.31	25.92	True	no	405
407	Aluminium	11	3.7424	2	73.18	49.45	1.8821	81.87	0.31	0.48	312.33	40.99	6.68	True	no	406
408	Aluminium	27	5.8632	4	127.74	49.48	1.1589	44.262	0.86	2.45	330.52	14.36	82.86	True	no	407
409	Aluminium	12	3.9088	1	176.58	49.50	2.167	102.07	0.50	1.09	44.27	15.85	36.75	True	no	408
410	Aluminium	12	3.9088	3	258.58	50.00	3.6095	90	0.65	1.01	108.42	40.97	52.11	True	no	409
411	Aluminium	34	6.5795	3	352.50	51.18	1.8005	62.581	0.35	0.72	149.49	42.18	70.74	True	no	410
412	Aluminium	35	6.6756	2	358.43	51.60	2.105	114.68	0.50	1.13	303.88	32.35	40.16	True	no	411
413	Aluminium	12	3.9088	3	246.42	50.17	2.5797	97.177	0.90	1.94	138.45	37.19	21.95	True	no	412
414	Aluminium	81	10.155	5	301.01	51.51	1.7914	174.02	0.67	1.60	35.77	26.66	80.18	True	no	413
415	Aluminium	27	5.8632	2	323.26	52.19	3.3157	92.03	0.97	1.73	312.56	37.85	11.13	True	no	414
416	Aluminium	24	5.5279	3	386.50	51.08	1.5328	56.031	0.37	1.23	70.91	37.68	21.18	True	no	415
417	Aluminium	14	4.222	2	0.79	51.64	1.9936	89.835	0.70	1.60	308.50	33.20	20.22	True	edge	416
418	Aluminium	16	4.5135	3	10.63	50.69	2.1701	168.72	0.63	1.20	76.07	44.62	10.47	True	no	417
419	Aluminium	34	6.5795	2	31.71	52.32	1.5826	63.108	1.19	3.34	63.38	40.24	61.71	True	no	418
420	Aluminium	25	5.6419	2	171.36	54.08	4.1674	89.049	0.58	1.08	43.03	14.91	39.34	True	no	419
421	Aluminium	15	4.3702	1	239.47	53.47	4.0436	94.898	0.83	2.26	263.51	41.13	25.42	True	no	420
422	Aluminium	83	10.28	4	284.99	55.37	2.0243	87.107	1.12	2.55	287.12	41.61	73.96	True	no	421
423	Aluminium	15	4.3702	4	371.07	51.47	1.932	45.851	0.36	0.70	149.52	25.96	66.52	True	no	422
424	Aluminium	18	4.7873	4	48.39	53.61	3.2661	69.645	0.81	1.14	187.08	22.99	71.30	True	no	423
425	Aluminium	27	5.8632	3	57.37	54.26	2.4006	98.385	0.74	2.51	189.67	22.22	68.35	True	no	424
426	Aluminium	10	3.5682	3	131.40	51.50	1.9227	45.239	3.64	4.98	15.27	42.49	14.94	True	no	425
427	Aluminium	149	13.774	7	321.17	60.95	2.3271	108.01	2.07	3.64	44.24	23.40	23.19	True	no	426
428	Aluminium	27	5.8632	4	326.04	54.52	2.4386	87.606	0.69	1.73	314.89	36.78	7.13	True	no	427
429	Aluminium	12	3.9088	2	396.58	52.58	3.6593	77.908	0.28	0.61	221.62	40.30	67.13	True	no	428
430	Aluminium	40	7.1365	3	399.95	54.60	1.4974	107.95	0.49	1.46	263.76	47.11	25.38	True	no	429
